Repository: cooleava1-gif/civil-materials-skills

# Civil Materials Skills

Civil Materials Skills is a full-cycle Codex skill bundle for civil engineering
and construction-materials research. It is built for researchers who need more
than isolated prompts: they need routed workflows, evidence-grounded handoffs,
release-checked skill packaging, and outputs they can use immediately for WER-EA
mini-reviews, experimental manuscripts, figures, reviewer responses, and PPTX
decks.

The bundle is strongest where civil-materials work is usually fragile: source
anchoring, claim boundaries, paper-production routing, and reviewer-risk
control. WER-EA remains the first-class route, but the architecture also covers
asphalt pavement materials, cement/concrete, durability, sustainability, and
broader construction-materials manuscripts.

## Why This Bundle Feels Like A System

- It routes work across research, citation, reader, writing, figure, data,
  polishing, reviewer, response, paper-to-PPT, and real PPTX generation.
- It uses standard intermediate artifacts such as `reader-package`,
  `citation_handoff.csv`, `figure_handoff.csv`, and gate reports so later
  skills do not draft from memory.
- It ships with tests, release checks, plugin packaging, and a mirrored plugin
  skill tree so the installed experience stays aligned with the source repo.

## Four Workflow Entry Points

| Workflow | Start With | Core Handoffs | Final Product |
|---|---|---|---|
| WER-EA mini-review | `civil-materials-research` | citation -> reader -> writing -> figure -> reviewer | Review-ready package with screening, evidence chain, outline, figures, and risk notes |
| Experimental manuscript | `civil-materials-research` | data -> writing -> figure -> polishing -> reviewer | Draft-ready manuscript package with figure/data boundaries |
| Revision loop | `civil-materials-reviewer` or `civil-materials-response` | reviewer -> weakness routing -> writing/polishing/figure/data -> response | Point-by-point response plus routed manuscript fixes |
| Paper to presentation | `civil-materials-paper2ppt` | paper2ppt -> pptx | Chinese slide outline or real `.pptx` deck |

## Quick Start

1. Install the plugin or copy the skills locally. Full instructions live in
   [install.md](install.md).
2. Start broad work with `civil-materials-research` when you need routing,
   paper-stage judgment, or a multi-skill plan.
3. Jump straight to the production skill when the deliverable is already clear,
   such as citation screening, reader packaging, manuscript drafting, figure
   work, response writing, or PPTX generation.
4. Run the release checks before calling the bundle updated or released:

   ```powershell
   python .\scripts\run_release_checks.py --json
   ```

Starter prompts:

- `Help me run a WER-EA mini-review workflow from screening to figure planning.`
- `Audit this experimental manuscript for evidence gaps before I draft the discussion.`
- `Turn this paper package into a journal-club slide outline and then a real PPTX.`

## Guided Demos

- [WER-EA mini-review](docs/workflows/wer-ea-mini-review.md):
  screening -> reader package -> review outline -> figure planning

# civil-materials-research

The research skill is the front door and paper-production orchestrator for the
bundle. Start here when the user need is broad, multi-stage, or not yet pinned
to one companion skill.

## When To Use

Use this skill for topic positioning, paper angle design, literature-review
planning, journal targeting, experimental manuscript routing, submission
strategy, PPT planning, or any cross-skill workflow that needs paper-stage and
evidence-level judgment.

## Inputs

- rough research question, manuscript draft, or review goal
- domain and journal hints when available
- workflow intent such as mini-review, experimental manuscript, revision loop,
  or presentation
- current stage such as idea, screening, reading, drafting, revision, or
  submission

## Outputs

- routed workflow package with next-step ownership
- stage-aware and evidence-aware task framing
- journal-fit, reviewer-risk, or gate-oriented guidance
- handoff recommendations to reader, citation, writing, figure, reviewer,
  response, paper2ppt, pptx, or data modules

## Example

- Example library:
  `skills/civil-materials-research/examples/library/library-index.md`
- Paper-production PRD:
  `docs/superpowers/specs/2026-06-09-civil-materials-paper-production-prd.md`

## Validation

- Core regression tests:
  `skills/civil-materials-research/tests/test_paper_production_orchestrator.py`
  and `test_pressure_examples_library.py`
- Pressure tests live under
  `skills/civil-materials-research/tests/pressure-tests/`
- Bundle verification:
  `python .\scripts\run_release_checks.py --json`

## Boundaries

This skill routes and judges workflow shape, but it should not duplicate the
full procedures of every companion skill. Once the deliverable is clear, the
actual deep production work belongs to the specialized module.

File: skills/civil-materials-research/references/standards-mapping.md
# GB/T, JTG, ASTM, EN, ISO Standards Mapping

Use this reference when converting Chinese laboratory test descriptions into internationally legible manuscript methods. Always verify the official standard year and exact clauses before submission.

## Concrete and Cementitious Materials

| Test | Chinese standard | International counterpart | Key difference to report |
|---|---|---|---|
| Concrete compressive strength | GB/T 50081-2019 | ASTM C39 / EN 12390-3 | GB commonly uses cubes; ASTM C39 uses cylinders. Cube and cylinder strengths are not directly interchangeable. |
| Concrete flexural strength | GB/T 50081-2019 | ASTM C78 / EN 12390-5 | Loading configuration and specimen geometry may differ. |
| Splitting tensile strength | GB/T 50081-2019 | ASTM C496 / EN 12390-6 | Report specimen diameter/height and loading rate. |
| Chloride migration | GB/T 50082 RCM method | NT Build 492 / ASTM C1202 as related but not equivalent | RCM migration coefficient and ASTM C1202 charge passed measure different quantities. |
| Carbonation | GB/T 50082 | No single direct ASTM equivalent | CO2 concentration, RH, exposure time, and specimen size control comparability. |
| Freeze-thaw | GB/T 50082 | ASTM C666 | Temperature range, cycle regime, and failure criterion differ. |
| Drying shrinkage | GB/T 50082 / GB/T 50081 family methods | ASTM C157 | Report curing age, RH, temperature, and specimen size. |

Manuscript wording:

```text
Compressive strength was measured according to GB/T 50081-2019 using
100 mm cubic specimens cured at 20 +/- 2 degC and >95% RH for 28 days.
When compared with ASTM C39 cylinder-based literature, the specimen geometry
difference should be considered.
```

## Asphalt, Emulsified Asphalt, and Pavement Materials

| Test | Chinese standard | International counterpart | Key difference to report |
|---|---|---|---|
| Penetration | JTG E20 T0604 | ASTM D5 / EN 1426 | Mostly comparable; confirm temperature, load, and time. |
| Softening point | JTG E20 T0606 | ASTM D36 / EN 1427 | Mostly comparable; report ring-and-ball details. |
| Ductility | JTG E20 T0605 | ASTM D113 | Stretching rate and temperature must be stated. |
| Emulsified asphalt residue | JTG E20 T0651 | ASTM D244 | Evaporation/distillation procedures may differ. |
| Emulsion storage stability | JTG E20 emulsion stability methods | ASTM D244 related methods | Storage temperature, duration, and residue calculation must be explicit. |
| Tack coat / pull-off adhesion | JTG E20 T0719 as reference or lab method | ASTM D4541 / EN ISO 4624 as related pull-off methods | Loading rate, substrate, dolly adhesive, curing condition, and failure mode differ. |
| Asphalt mixture moisture susceptibility | JTG E20 / Chinese mixture methods | AASHTO T283 / EN 12697 family | Conditioning and retained-strength definitions differ. |

Manuscript wording:

```text
Pull-off bond strength was measured using a laboratory pull-off fixture
adapted from JTG E20 T0719. The test used [substrate], [application rate],
[curing condition], and [loading rate]. Because the fixture differs from
ASTM D4541, the values are interpreted for within-study comparison rather
than direct cross-standard ranking.
```

## How to Compare Literature

Use direct numerical comparison only when:

- specimen geometry is comparable.
- curing or aging conditions are comparable.
- loading rate and temperature are comparable.
- property definitions are the same.

If not comparable, write:

```text
The literature values are used as contextual benchmarks rather than direct
equivalents because the test standards and specimen configurations differ.
```

## Citation and Translation Rules

- Keep the original standard name in Methods when the experiment was actually performed under GB/T or JTG.
- Add ASTM/EN/ISO only as `related` or `comparable` unless the method is truly equivalent.
- Do not silently convert cube strength to cylinder strength without an explicit conversion model and citation.
- State the standard year, specimen size, curing condition, and loading rate in the same paragraph.

File: skills/civil-materials-research/references/statistical-methods.md
# Statistical Methods for Civil Materials

Use this reference when a manuscript claim depends on numerical comparison, dosage optimization, durability retention, or multi-factor test results.

## Minimum Reporting Contract

Every quantitative claim should state:

- sample size or replicate count per group.
- mean plus uncertainty type, such as SD, SE, 95% CI, or IQR.
- test standard and specimen condition.
- statistical method and significance threshold if significance is claimed.
- exact p value when available, not only `p < 0.05`.

Do not write `significantly improved` unless a statistical test or pre-registered engineering threshold supports the word `significantly`.

## Method Selection

Decision tree:

1. Is the result only a single group or a single formulation? Use descriptive statistics only.
2. Are there two independent groups, such as control vs modified? Use Welch t-test by default unless equal variance is justified.
3. Are the same specimens measured before and after aging? Use paired t-test for normal paired differences; otherwise use Wilcoxon signed-rank.
4. Are there three or more dosage groups? Use one-way ANOVA plus Tukey HSD if assumptions are acceptable; otherwise Kruskal-Wallis plus Dunn-style post-hoc comparison.
5. Are there two factors, such as epoxy content and curing time? Use two-way ANOVA and report interaction effects.
6. Is the goal correlation between continuous variables, such as viscosity and bond strength? Use Pearson for approximately normal linear relationships and Spearman for monotonic or non-normal relationships.
7. Is the goal dosage-response modelling? Fit the simplest justified model; avoid claiming an optimum unless the curve includes enough points around the peak.

| Situation | Preferred method | Reviewer-safe wording |
|---|---|---|
| Two independent groups | Welch t-test if variance may differ; Student t-test only if assumptions are justified | `The modified group showed a higher mean value; statistical significance was assessed using ...` |
| More than two dosages or mixtures | One-way ANOVA plus Tukey HSD | `Differences among dosage groups were screened by ANOVA and separated by Tukey HSD.` |
| Two factors, such as dosage and curing time | Two-way ANOVA | `The effects of dosage, curing time, and their interaction were evaluated.` |
| Non-normal or very small samples | Mann-Whitney U, Kruskal-Wallis, or descriptive statistics with caution | `The trend is reported descriptively because the sample size is too small for robust inference.` |
| Before/after aging retention | Paired test if same specimens; independent test if different specimens | `Retention was calculated as aged/unaged performance and tested according to specimen pairing.` |
| Repeated temperature/frequency rheology | Repeated-measures model or separate curves with cautious interpretation | `Curve-level behavior is shown; pointwise comparisons should not be overinterpreted.` |
| Correlation between continuous variables | Pearson or Spearman | `The association was evaluated using [Pearson/Spearman] correlation; correlation is not treated as causation.` |
| Dosage-response curve | Linear, polynomial, segmented, or nonlinear regression only if data density supports it | `The fitted curve is used to describe the tested dosage range, not to predict untested formulations.` |

## Small-Sample Guidance

Civil materials experiments often use `n = 3`. Treat this as a minimum engineering replicate count, not strong statistical evidence.

- Prefer plotting all data points plus mean and SD when `n <= 5`.
- Minimum: `n = 3` independent specimens per group for common materials testing.
- Recommended: `n = 5` when adhesion, pull-off, fracture, or heterogeneous specimens create high scatter.
- If the coefficient of variation is expected to exceed 15-20%, increase replicate count or avoid strong significance claims.
- Avoid overfitting regression models to fewer than 5 dosage levels.
- Report effect size or percentage change, but mark it as descriptive if no valid test is possible.
- If variability is high, discuss mixture heterogeneity, specimen preparation, curing condition, and instrument error before claiming a mechanism.

## Assumption and Outlier Checks

- Normality: use Shapiro-Wilk for small datasets, but do not overinterpret it when `n = 3`.
- Variance: use Levene or Brown-Forsythe before assuming equal variance.
- Outliers: apply a pre-defined rule such as instrument failure, visible specimen defect, 3 SD screening, or Grubbs test. Do not remove outliers only because they weaken the conclusion.
- Report exclusions transparently: `One specimen was excluded because the dolly detached from the adhesive layer before loading, which invalidated the pull-off measurement.`

## Writing Templates

Short method statement:

```text
The results are expressed as mean +/- SD (n = 3). Differences between groups
were considered statistically significant at p < 0.05.
```

ANOVA plus post-hoc statement:

```text
One-way ANOVA indicated that epoxy content significantly affected pull-off
strength (F(4, 10) = 23.5, p < 0.01). Tukey HSD tests showed that the 15%
epoxy group differed from the control (p < 0.01) and from the 20% group
(p < 0.05), supporting a dosage-dependent optimum within the tested range.
```

Non-significant result statement:

```text
Although the 15% epoxy group showed a higher mean value than the 10% group,
the difference was not statistically significant (p = 0.12). The result is
therefore discussed as a descriptive trend rather than definitive evidence
for an optimum dosage.
```

Correlation statement:

```text
The relationship between viscosity and pull-off strength was evaluated using
Spearman correlation because the dosage-response trend was monotonic but not
strictly linear. The correlation is used to describe association, not causality.
```

## Waterborne Epoxy Emulsified Asphalt Notes

- Bond strength: report pull-off or shear test standard, curing time, test temperature, substrate condition, and failure mode.
- Storage stability: report storage temperature, duration, settlement/separation index, and whether the epoxy system changes demulsification behavior.
- Viscosity/rheology: report shear rate, temperature, spindle/geometry, equilibration time, and whether the emulsion is still stable during testing.
- Moisture/aging: separate immediate bonding performance from retained performance after water immersion, freeze-thaw, UV, or thermal aging.

## Reviewer Risk Checks

- If a paragraph says `optimal dosage`, verify that the dosage range is dense enough and the criterion is defined.
- If a paragraph says `mechanism`, verify that statistics alone are not being used as mechanism evidence.
- If a figure uses error bars, define SD/SE/CI in the caption.
- If only one batch was tested, avoid generalizing to all emulsified asphalt systems.
